Repository: computational-chemical-engineering/ammonia_synthesis_reactor

# Ammonia Synthesis Membrane Reactor

A two-dimensional, axisymmetric, non-isothermal model of a packed-bed
membrane reactor for ammonia synthesis

&nbsp;&nbsp;&nbsp;&nbsp; N₂ + 3 H₂ ⇌ 2 NH₃ &nbsp;&nbsp; (Ru/C catalyst, NH₃-selective membrane)

together with its 1D counterparts and the pipeline that generates **every
simulation figure and the published dataset of the accompanying paper**.
paper figures &nbsp;·&nbsp;
SI figures

The finite-volume discretisation is built on
[pymrm](https://github.com/computational-chemical-engineering/pymrm), the
Python Package for Multiphase Reactor Modeling
([PyPI](https://pypi.org/project/pymrm/) ·
[documentation](https://computational-chemical-engineering.github.io/pymrm-book)). The transport model couples species, energy and momentum
(Ergun/Poiseuille) balances on retentate and permeate domains, Temkin-type ammonia synthesis kinetics, and Arrhenius membrane permeation, solved by a
fully implicit pseudo-transient Newton method with an error-weighted convergence norm and per-case convergence certificates.

## Reproducing the paper

The publication vehicle is **`notebooks/paper_figures.ipynb`** (main-text
Figures 2–16) and **`notebooks/si_figures.ipynb`** (Supplementary Figures
S.1–S.57). Both are thin drivers over `reactor.paper`, a cached pipeline:
every solved case is cached under
`results/paper/<resolution>/<model>/<case_id>/`,
figure cells read only from that cache, and a complete re-render takes
about two minutes.

### 1. Solve the cases (once, as background scripts)

```bash
python -m scripts.run_paper_sweep --resolution draft                       # 2D, 24x60 grid, ~20 min
python -m scripts.run_paper_sweep --resolution draft --model 1d            # plain 1D, minutes
python -m scripts.run_paper_sweep --resolution draft --model 1d_corrected
python -m scripts.run_paper_sweep --resolution draft --model 1d_screened

# publication tier (40x100): ~80 min for the 2D sweep on a desktop CPU
nohup python -u -m scripts.run_paper_sweep --resolution publication > sweep.log 2>&1 &
```

All 52 cases solve from cold starts. Convergence is judged by an
error-weighted RMS norm (`wrms <= 1`) combined with a KPI-stagnation gate;
outcomes are classified `converged` / `floored` / `oscillatory`, and every
cached case carries a machine-checkable convergence certificate (plus an
eigenvalue certificate where the temperature-continuation ladder was used).
The two 598 K cases are dynamically delicate and always solved through that
ladder (~15–30 min each); the `INCLUDE_598K` switch controls only whether
they are *reported*.

### 3. Dataset export

The final notebook section assembles the archived-dataset payload
(`dataset/`, never committed) and writes `manifest.json` with per-file
SHA-256 checksums, package versions, the git commit and wall times;
`reactor.paper.dataset.verify` re-hashes a tree against its manifest so a
re-run can be compared with the published dataset file by file.
`reactor.paper.dataset.restore_cache` is the inverse: it populates the
local cache from a downloaded dataset tree (never overwriting existing
cache files), so the notebooks re-render every figure without solving
anything.

## Data

All inputs are versioned in `data/inputs/`:

- `cases_to_run.xlsx` — the G1–G8 case table (52 operating points: GHSV,
  pressure, temperature and radius sweeps).
- `ammonia_synthesis_data_rossetti_et_al.csv` — the experimental kinetics
  dataset of Rossetti et al. used for the Figure 3/4/S.6 validation
  (19 test conditions, 125 points).
- `permeation_cases_1d.csv` — the single-gas membrane permeation test
  matrix behind Figure 5.
- `permeation_exp_measured_fig5.csv` — the measured single-gas
  CMS-membrane permeances behind Figure 5 and the Arrhenius fit (this is
  the file the pipeline reads).
- `permeation_exp_digitized_fig5.csv` — the earlier placeholder, read off
  the manuscript figure; kept only as a cross-check (the two agree to
  ≤ 0.5 % on every point).
- `s1_diffusivity_chapman.csv` — digitized literature NH₃–H₂ diffusivities
  behind SI Figure S.1.

Two of these files hold **third-party experimental data** that we
transcribed or digitized so the validation is reproducible
(`ammonia_synthesis_data_rossetti_et_al.csv`,
`s1_diffusivity_chapman.csv`). Each carries its source in its header;
cite the original publications for those measurements. The MIT licence
covers our code and our own outputs, not the underlying third-party
measurements.

Generated results (`results/`) and the dataset payload (`dataset/`) are not
in git; the archived dataset is published separately with a DOI and can be
regenerated from this repository alone (case tables in, manifest-verified
tree out).

Case identifiers contain em-dashes (e.g. `G1 — GHSV sweep_50`): quote them
in shells and prefer `pathlib` when scripting.

File: data/inputs/permeation_exp_measured_fig5.csv
# Experimental single-gas permeance of the CMS membrane — MEASURED
# laboratory values by I. Gargiulo (column permeance_exp_SI of
# data/results_permeation_1d_single_gas5.csv, the raw instrument table
# kept alongside as the record of origin). Supersedes the digitized
# placeholder permeation_exp_digitized_fig5.csv (agreement <= 0.5% on
# every point). Extracted 2026-08-25.
species,T_K,permeance_mol_m-2_s-1_Pa-1
H2,623,4.31e-07
H2,573,4.1e-07
H2,523,3.61e-07
H2,473,3.51e-07
H2,423,2.99e-07
N2,623,4.59e-07
N2,573,4.39e-07
N2,523,3.69e-07
N2,473,3.67e-07
N2,423,2.66e-07
NH3,623,1.89e-07
NH3,573,2e-07
NH3,523,2.57e-07
NH3,473,3e-07
NH3,423,3e-07
