Repository: computational-chemical-engineering/ammonia_synthesis_reactor

# Ammonia Synthesis Membrane Reactor

A two-dimensional, axisymmetric, non-isothermal model of a packed-bed
membrane reactor for ammonia synthesis

&nbsp;&nbsp;&nbsp;&nbsp; N₂ + 3 H₂ ⇌ 2 NH₃ &nbsp;&nbsp; (Ru/C catalyst, NH₃-selective membrane)

together with its 1D counterparts and the pipeline that generates **every
simulation figure and the published dataset of the accompanying paper**.
paper figures &nbsp;·&nbsp;
SI figures

The finite-volume discretisation is built on
[pymrm](https://github.com/computational-chemical-engineering/pymrm), the
Python Package for Multiphase Reactor Modeling
([PyPI](https://pypi.org/project/pymrm/) ·
[documentation](https://computational-chemical-engineering.github.io/pymrm-book)). The transport model couples species, energy and momentum
(Ergun/Poiseuille) balances on retentate and permeate domains, Temkin-type ammonia synthesis kinetics, and Arrhenius membrane permeation, solved by a
fully implicit pseudo-transient Newton method with an error-weighted convergence norm and per-case convergence certificates.

## Reproducing the paper

The publication vehicle is **`notebooks/paper_figures.ipynb`** (main-text
Figures 2–16) and **`notebooks/si_figures.ipynb`** (Supplementary Figures
S.1–S.57). Both are thin drivers over `reactor.paper`, a cached pipeline:
every solved case is cached under
`results/paper/<resolution>/<model>/<case_id>/`,
figure cells read only from that cache, and a complete re-render takes
about two minutes.

### 1. Solve the cases (once, as background scripts)

```bash
python -m scripts.run_paper_sweep --resolution draft                       # 2D, 24x60 grid, ~20 min
python -m scripts.run_paper_sweep --resolution draft --model 1d            # plain 1D, minutes
python -m scripts.run_paper_sweep --resolution draft --model 1d_corrected
python -m scripts.run_paper_sweep --resolution draft --model 1d_screened

# publication tier (40x100): ~80 min for the 2D sweep on a desktop CPU
nohup python -u -m scripts.run_paper_sweep --resolution publication > sweep.log 2>&1 &
```

All 52 cases solve from cold starts. Convergence is judged by an
error-weighted RMS norm (`wrms <= 1`) combined with a KPI-stagnation gate;
outcomes are classified `converged` / `floored` / `oscillatory`, and every
cached case carries a machine-checkable convergence certificate (plus an
eigenvalue certificate where the temperature-continuation ladder was used).
The two 598 K cases are dynamically delicate and always solved through that
ladder (~15–30 min each); the `INCLUDE_598K` switch controls only whether
they are *reported*.

### 3. Dataset export

The final notebook section assembles the archived-dataset payload
(`dataset/`, never committed) and writes `manifest.json` with per-file
SHA-256 checksums, package versions, the git commit and wall times;
`reactor.paper.dataset.verify` re-hashes a tree against its manifest so a
re-run can be compared with the published dataset file by file.
`reactor.paper.dataset.restore_cache` is the inverse: it populates the
local cache from a downloaded dataset tree (never overwriting existing
cache files), so the notebooks re-render every figure without solving
anything.

## Data

All inputs are versioned in `data/inputs/`:

- `cases_to_run.xlsx` — the G1–G8 case table (52 operating points: GHSV,
  pressure, temperature and radius sweeps).
- `ammonia_synthesis_data_rossetti_et_al.csv` — the experimental kinetics
  dataset of Rossetti et al. used for the Figure 3/4/S.6 validation
  (19 test conditions, 125 points).
- `permeation_cases_1d.csv` — the single-gas membrane permeation test
  matrix behind Figure 5.
- `permeation_exp_measured_fig5.csv` — the measured single-gas
  CMS-membrane permeances behind Figure 5 and the Arrhenius fit (this is
  the file the pipeline reads).
- `permeation_exp_digitized_fig5.csv` — the earlier placeholder, read off
  the manuscript figure; kept only as a cross-check (the two agree to
  ≤ 0.5 % on every point).
- `s1_diffusivity_chapman.csv` — digitized literature NH₃–H₂ diffusivities
  behind SI Figure S.1.

Two of these files hold **third-party experimental data** that we
transcribed or digitized so the validation is reproducible
(`ammonia_synthesis_data_rossetti_et_al.csv`,
`s1_diffusivity_chapman.csv`). Each carries its source in its header;
cite the original publications for those measurements. The MIT licence
covers our code and our own outputs, not the underlying third-party
measurements.

Generated results (`results/`) and the dataset payload (`dataset/`) are not
in git; the archived dataset is published separately with a DOI and can be
regenerated from this repository alone (case tables in, manifest-verified
tree out).

Case identifiers contain em-dashes (e.g. `G1 — GHSV sweep_50`): quote them
in shells and prefer `pathlib` when scripting.

File: ammonia_synthesis_data_rossetti_et_al.csv
Test,Pressure (bar),Temperature (°C),H2/N2 Ratio,GHSV_50000,GHSV_60000,GHSV_90000,GHSV_120000,GHSV_200000,GHSV_300000,GHSV_400000,TAve (°C),Exp/Equ
1,100,430,1.5,13.20,12.62,11.66,10.05,7.62,4.87,3.60,431.1,0.80
2,100,370,1.5,3.55,3.32,2.62,2.24,1.48,0.89,0.60,366.9,0.17
3,85,370,1.5,3.41,3.08,2.43,2.00,1.43,, ,366.9,0.16
4,85,430,1.5,11.82,11.33,9.53,8.25,5.46,4.17,3.30,431.2,0.80
7,70,370,3,2.19,1.91,1.43,1.14,0.60,, ,366.6,0.10
8,70,430,3,8.21,7.75,6.78,5.80,4.15,2.81,2.24,430.7,0.59
10,85,370,3,2.24,2.00,1.62,1.28,0.60,, ,366.6,0.10
11,85,430,3,9.45,8.42,6.94,5.64,4.16,2.72,2.10,430.7,0.59
13,100,370,3,3.13,2.90,2.19,1.62,1.04,, ,366.9,0.12
15,100,430,1.5,14.16,12.50,11.13,9.06,6.91,4.83,3.90,431.7,0.86
16,100,430,3,12.53,10.00,8.29,6.99,5.24,3.42,2.81,431.7,0.69
17,70,430,1.5,9.49,9.03,7.82,6.20,4.83,3.31,2.85,431.7,0.76
18,50,430,1.5,8.21,7.34,6.49,5.12,3.98,3.18,2.25,431.4,0.85
19,100,400,1.5,7.28,6.64,5.16,4.32,3.51,2.25,1.88,400.9,0.38
20,70,400,1.5,6.62,5.66,4.61,4.11,2.59,1.88,1.56,400.3,0.42
21,50,400,1.5,5.33,4.86,4.10,3.32,2.48,2.23,2.09,400.2,0.43
22,100,460,1.5,13.23,13.17,12.11,11.28,8.84,6.95,5.87,461.3,1.00
23,70,460,1.5,10.07,9.92,9.35,8.74,7.04,5.55,4.57,461.2,1.01
24,50,460,1.5,8.79,7.72,7.16,6.56,5.58,4.29,3.69,460.6,1.09
